Repository: AC-SDL5-Formulation/Opentrons_Indenter

# Automated Indenter

Lab dashboard for the Sainsmart 3018 mill and a Vernier Go Direct force sensor. It runs on the **Raspberry Pi** next to the indenter. Sample mixing is still done by generating an Opentrons protocol and uploading it in the Opentrons App — this site does not start the OT-2.

---

## How to run commands (please read once)

The black window is the **terminal**. You type a line, then press **Enter**.

- **One at a time** means: copy **only one** line, press Enter, wait until you see the prompt again (`$` or `ianng@…`). Then do the next line.
- **OK to paste as a group** means: you may copy the whole grey box, paste once, and press Enter. The lines run in order.

File: 20260605_DMAm(10wt%, 0.5 wt%PDA).csv
sample,replicate,sample_label,point_index,height,distance_mm,force_N,strain_percent,stress_mPa
4,4,sample 4 replicate 4,1,2.349999999999998,0.0,0.0063,0.0,0.0247
4,4,sample 4 replicate 4,2,2.349999999999998,0.05,0.0334,2.1277,0.1309
4,4,sample 4 replicate 4,3,2.349999999999998,0.1,0.0835,4.2553,0.3272
4,4,sample 4 replicate 4,4,2.349999999999998,0.15,0.121,6.383,0.4741
4,4,sample 4 replicate 4,5,2.349999999999998,0.2,0.1482,8.5106,0.5807
4,4,sample 4 replicate 4,6,2.349999999999998,0.25,0.2671,10.6383,1.0466
4,4,sample 4 replicate 4,7,2.349999999999998,0.3,0.3485,12.766,1.3656
4,4,sample 4 replicate 4,8,2.349999999999998,0.35,0.4028,14.8936,1.5784
4,4,sample 4 replicate 4,9,2.349999999999998,0.4,0.4612,17.0213,1.8072
4,4,sample 4 replicate 4,10,2.349999999999998,0.45,0.528,19.1489,2.069
4,4,sample 4 replicate 4,11,2.349999999999998,0.5,0.6198,21.2766,2.4287
4,4,sample 4 replicate 4,12,2.349999999999998,0.55,0.6762,23.4043,2.6497
4,4,sample 4 replicate 4,13,2.349999999999998,0.6,0.7805,25.5319,3.0584
4,4,sample 4 replicate 4,14,2.349999999999998,0.65,0.8452,27.6596,3.3119
4,4,sample 4 replicate 4,15,2.349999999999998,0.7,0.935,29.7872,3.6638
4,4,sample 4 replicate 4,16,2.349999999999998,0.75,1.0414,31.9149,4.0807
4,4,sample 4 replicate 4,17,2.349999999999998,0.8,1.127,34.0426,4.4161
4,4,sample 4 replicate 4,18,2.349999999999998,0.85,1.2188,36.1702,4.7759
4,4,sample 4 replicate 4,19,2.349999999999998,0.9,1.3086,38.2979,5.1277
4,4,sample 4 replicate 4,20,2.349999999999998,0.95,1.4066,40.4255,5.5118
4,4,sample 4 replicate 4,21,2.349999999999998,1.0,1.5027,42.5532,5.8883
4,4,sample 4 replicate 4,22,2.349999999999998,1.05,1.5882,44.6809,6.2234
4,4,sample 4 replicate 4,23,2.349999999999998,1.1,1.6842,46.8085,6.5995
4,4,sample 4 replicate 4,24,2.349999999999998,1.15,1.7823,48.9362,6.9839
4,4,sample 4 replicate 4,25,2.349999999999998,1.2,1.8908,51.0638,7.4091
4,4,sample 4 replicate 4,26,2.349999999999998,1.25,1.9973,53.1915,7.8264
4,4,sample 4 replicate 4,27,2.349999999999998,1.3,2.1141,55.3191,8.2841
4,4,sample 4 replicate 4,28,2.349999999999998,1.35,2.2331,57.4468,8.7504
4,4,sample 4 replicate 4,29,2.349999999999998,1.4,2.3583,59.5745,9.241
4,4,sample 4 replicate 4,30,2.349999999999998,1.45,2.4919,61.7021,9.7645
4,4,sample 4 replicate 4,31,2.349999999999998,1.5,2.6255,63.8298,10.288
4,4,sample 4 replicate 4,32,2.349999999999998,1.55,2.7799,65.9574,10.893
4,4,sample 4 replicate 4,33,2.349999999999998,1.6,2.9385,68.0851,11.5145
4,4,sample 4 replicate 4,34,2.349999999999998,1.65,3.1055,70.2128,12.1689
4,4,sample 4 replicate 4,35,2.349999999999998,1.7,3.2724,72.3404,12.8229
4,4,sample 4 replicate 4,36,2.349999999999998,1.75,3.4707,74.4681,13.5999
4,4,sample 4 replicate 4,37,2.349999999999998,1.8,3.6565,76.5957,14.328
4,4,sample 4 replicate 4,38,2.349999999999998,1.85,3.8798,78.7234,15.203
4,4,sample 4 replicate 4,39,2.349999999999998,1.9,4.0968,80.8511,16.0533
4,4,sample 4 replicate 4,40,2.349999999999998,1.95,4.3243,82.9787,16.9447
4,4,sample 4 replicate 4,41,2.349999999999998,2.0,4.6019,85.1064,18.0325
4,4,sample 4 replicate 4,42,2.349999999999998,2.05,4.7396,87.234,18.5721
4,4,sample 4 replicate 4,43,2.349999999999998,2.1,4.7396,89.3617,18.5721
4,4,sample 4 replicate 4,44,2.349999999999998,2.15,1.822,91.4894,7.1395
5,4,sample 5 replicate 4,1,2.349999999999998,0.0,0.0125,0.0,0.049
5,4,sample 5 replicate 4,2,2.349999999999998,0.05,0.025,2.1277,0.098
5,4,sample 5 replicate 4,3,2.349999999999998,0.1,0.0814,4.2553,0.319
5,4,sample 5 replicate 4,4,2.349999999999998,0.15,0.1231,6.383,0.4824
5,4,sample 5 replicate 4,5,2.349999999999998,0.2,0.2275,8.5106,0.8915
5,4,sample 5 replicate 4,6,2.349999999999998,0.25,0.2964,10.6383,1.1614
5,4,sample 5 replicate 4,7,2.349999999999998,0.3,0.3861,12.766,1.5129
5,4,sample 5 replicate 4,8,2.349999999999998,0.35,0.4487,14.8936,1.7582
5,4,sample 5 replicate 4,9,2.349999999999998,0.4,0.5155,17.0213,2.02
5,4,sample 5 replicate 4,10,2.349999999999998,0.45,0.5614,19.1489,2.1998
5,4,sample 5 replicate 4,11,2.349999999999998,0.5,0.6616,21.2766,2.5925
5,4,sample 5 replicate 4,12,2.349999999999998,0.55,0.7492,23.4043,2.9357
5,4,sample 5 replicate 4,13,2.349999999999998,0.6,0.8056,25.5319,3.1567
5,4,sample 5 replicate 4,14,2.349999999999998,0.65,0.9246,27.6596,3.623
5,4,sample 5 replicate 4,15,2.349999999999998,0.7,1.0185,29.7872,3.991
5,4,sample 5 replicate 4,16,2.349999999999998,0.75,1.1061,31.9149,4.3342
5,4,sample 5 replicate 4,17,2.349999999999998,0.8,1.1938,34.0426,4.6779
5,4,sample 5 replicate 4,18,2.349999999999998,0.85,1.2856,36.1702,5.0376
5,4,sample 5 replicate 4,19,2.349999999999998,0.9,1.3795,38.2979,5.4056
5,4,sample 5 replicate 4,20,2.349999999999998,0.95,1.4734,40.4255,5.7735
5,4,sample 5 replicate 4,21,2.349999999999998,1.0,1.5736,42.5532,6.1661
5,4,sample 5 replicate 4,22,2.349999999999998,1.05,1.68,44.6809,6.5831
5,4,sample 5 replicate 4,23,2.349999999999998,1.1,1.7802,46.8085,6.9757
5,4,sample 5 replicate 4,24,2.349999999999998,1.15,1.8846,48.9362,7.3848
5,4,sample 5 replicate 4,25,2.349999999999998,1.2,2.0035,51.0638,7.8507
5,4,sample 5 replicate 4,26,2.349999999999998,1.25,2.1204,53.1915,8.3088
5,4,sample 5 replicate 4,27,2.349999999999998,1.3,2.2373,55.3191,8.7668
5,4,sample 5 replicate 4,28,2.349999999999998,1.35,2.3688,57.4468,9.2821
5,4,sample 5 replicate 4,29,2.349999999999998,1.4,2.4919,59.5745,9.7645
5,4,sample 5 replicate 4,30,2.349999999999998,1.45,2.6442,61.7021,10.3613
5,4,sample 5 replicate 4,31,2.349999999999998,1.5,2.8029,63.8298,10.9832
5,4,sample 5 replicate 4,32,2.349999999999998,1.55,2.9531,65.9574,11.5717
5,4,sample 5 replicate 4,33,2.349999999999998,1.6,3.1117,68.0851,12.1932
5,4,sample 5 replicate 4,34,2.349999999999998,1.65,3.3142,70.2128,12.9867
5,4,sample 5 replicate 4,35,2.349999999999998,1.7,3.4999,72.3404,13.7143
5,4,sample 5 replicate 4,36,2.349999999999998,1.75,3.6815,74.4681,14.4259
5,4,sample 5 replicate 4,37,2.349999999999998,1.8,3.9236,76.5957,15.3746
5,4,sample 5 replicate 4,38,2.349999999999998,1.85,4.1699,78.7234,16.3397
5,4,sample 5 replicate 4,39,2.349999999999998,1.9,4.4433,80.8511,17.4111
5,4,sample 5 replicate 4,40,2.349999999999998,1.95,4.7,82.9787,18.4169
5,4,sample 5 replicate 4,41,2.349999999999998,2.0,4.9817,85.1064,19.5208
5,4,sample 5 replicate 4,42,2.349999999999998,2.05,5.3135,87.234,20.8209
5,4,sample 5 replicate 4,43,2.349999999999998,2.1,5.4471,89.3617,21.3444
5,4,sample 5 replicate 4,44,2.349999999999998,2.15,1.7176,91.4894,6.7304
6,4,sample 6 replicate 4,1,2.5,0.0,0.0021,0.0,0.0082
6,4,sample 6 replicate 4,2,2.5,0.05,0.0063,2.0,0.0247
6,4,sample 6 replicate 4,3,2.5,0.1,0.0167,4.0,0.0654
6,4,sample 6 replicate 4,4,2.5,0.15,0.0522,6.0,0.2045
6,4,sample 6 replicate 4,5,2.5,0.2,0.1127,8.0,0.4416
6,4,sample 6 replicate 4,6,2.5,0.25,0.1983,10.0,0.777
6,4,sample 6 replicate 4,7,2.5,0.3,0.2504,12.0,0.9812
6,4,sample 6 replicate 4,8,2.5,0.35,0.311,14.0,1.2187
6,4,sample 6 replicate 4,9,2.5,0.4,0.3903,16.0,1.5294
6,4,sample 6 replicate 4,10,2.5,0.45,0.4591,18.0,1.799
6,4,sample 6 replicate 4,11,2.5,0.5,0.5259,20.0,2.0607
6,4,sample 6 replicate 4,12,2.5,0.55,0.6073,22.0,2.3797
6,4,sample 6 replicate 4,13,2.5,0.6,0.6741,24.0,2.6415
6,4,sample 6 replicate 4,14,2.5,0.65,0.7868,26.0,3.0831
6,4,sample 6 replicate 4,15,2.5,0.7,0.8703,28.0,3.4103
6,4,sample 6 replicate 4,16,2.5,0.75,0.9496,30.0,3.721
6,4,sample 6 replicate 4,17,2.5,0.8,1.0769,32.0,4.2198
6,4,sample 6 replicate 4,18,2.5,0.85,1.1604,34.0,4.547
6,4,sample 6 replicate 4,19,2.5,0.9,1.2564,36.0,4.9232
6,4,sample 6 replicate 4,20,2.5,0.95,1.3524,38.0,5.2994
6,4,sample 6 replicate 4,21,2.5,1.0,1.4463,40.0,5.6673
6,4,sample 6 replicate 4,22,2.5,1.05,1.534,42.0,6.011
6,4,sample 6 replicate 4,23,2.5,1.1,1.6446,44.0,6.4444
6,4,sample 6 replicate 4,24,2.5,1.15,1.7406,46.0,6.8205
6,4,sample 6 replicate 4,25,2.5,1.2,1.8428,48.0,7.221
6,4,sample 6 replicate 4,26,2.5,1.25,1.9493,50.0,7.6383
6,4,sample 6 replicate 4,27,2.5,1.3,2.0641,52.0,8.0882
6,4,sample 6 replicate 4,28,2.5,1.35,2.1768,54.0,8.5298
6,4,sample 6 replicate 4,29,2.5,1.4,2.3041,56.0,9.0286
6,4,sample 6 replicate 4,30,2.5,1.45,2.4376,58.0,9.5517
6,4,sample 6 replicate 4,31,2.5,1.5,2.5691,60.0,10.067
6,4,sample 6 replicate 4,32,2.5,1.55,2.7173,62.0,10.6477
6,4,sample 6 replicate 4,33,2.5,1.6,2.8613,64.0,11.212
6,4,sample 6 replicate 4,34,2.5,1.65,3.0053,66.0,11.7763
6,4,sample 6 replicate 4,35,2.5,1.7,3.1869,68.0,12.4879
6,4,sample 6 replicate 4,36,2.5,1.75,3.3768,70.0,13.232
6,4,sample 6 replicate 4,37,2.5,1.8,3.5646,72.0,13.9679
6,4,sample 6 replicate 4,38,2.5,1.85,3.7754,74.0,14.7939
6,4,sample 6 replicate 4,39,2.5,1.9,4.0133,76.0,15.7261
6,4,sample 6 replicate 4,40,2.5,1.95,4.2179,78.0,16.5278
6,4,sample 6 replicate 4,41,2.5,2.0,4.4829,80.0,17.5662
6,4,sample 6 replicate 4,42,2.5,2.05,4.7292,82.0,18.5313
6,4,sample 6 replicate 4,43,2.5,2.1,5.0381,84.0,19.7418
6,4,sample 6 replicate 4,44,2.5,2.15,5.3782,86.0,21.0745
6,4,sample 6 replicate 4,45,2.5,2.2,5.7456,88.0,22.5141
6,4,sample 6 replicate 4,46,2.5,2.25,6.1817,90.0,24.223
6,4,sample 6 replicate 4,47,2.5,2.3,6.668,92.0,26.1285
6,4,sample 6 replicate 4,48,2.5,2.35,7.2106,94.0,28.2547
6,4,sample 6 replicate 4,49,2.5,2.4,2.6693,96.0,10.4596

File: 20260605_DMAm(10wt%, 0.75 wt%PDA).csv
sample,replicate,sample_label,point_index,height,distance_mm,force_N,strain_percent,stress_mPa
4,8,sample 4 replicate 8,1,2.349999999999998,0.0,0.0,0.0,0.0
4,8,sample 4 replicate 8,2,2.349999999999998,0.05,0.0104,2.1277,0.0408
4,8,sample 4 replicate 8,3,2.349999999999998,0.1,0.0543,4.2553,0.2128
4,8,sample 4 replicate 8,4,2.349999999999998,0.15,0.144,6.383,0.5643
4,8,sample 4 replicate 8,5,2.349999999999998,0.2,0.2337,8.5106,0.9158
4,8,sample 4 replicate 8,6,2.349999999999998,0.25,0.3423,10.6383,1.3413
4,8,sample 4 replicate 8,7,2.349999999999998,0.3,0.4362,12.766,1.7092
4,8,sample 4 replicate 8,8,2.349999999999998,0.35,0.5405,14.8936,2.1179
4,8,sample 4 replicate 8,9,2.349999999999998,0.4,0.6365,17.0213,2.4941
4,8,sample 4 replicate 8,10,2.349999999999998,0.45,0.743,19.1489,2.9114
4,8,sample 4 replicate 8,11,2.349999999999998,0.5,0.8515,21.2766,3.3366
4,8,sample 4 replicate 8,12,2.349999999999998,0.55,0.9559,23.4043,3.7457
4,8,sample 4 replicate 8,13,2.349999999999998,0.6,1.0706,25.5319,4.1951
4,8,sample 4 replicate 8,14,2.349999999999998,0.65,1.1792,27.6596,4.6207
4,8,sample 4 replicate 8,15,2.349999999999998,0.7,1.2981,29.7872,5.0866
4,8,sample 4 replicate 8,16,2.349999999999998,0.75,1.4129,31.9149,5.5364
4,8,sample 4 replicate 8,17,2.349999999999998,0.8,1.5256,34.0426,5.9781
4,8,sample 4 replicate 8,18,2.349999999999998,0.85,1.6571,36.1702,6.4933
4,8,sample 4 replicate 8,19,2.349999999999998,0.9,1.7781,38.2979,6.9675
4,8,sample 4 replicate 8,20,2.349999999999998,0.95,1.9075,40.4255,7.4745
4,8,sample 4 replicate 8,21,2.349999999999998,1.0,2.0495,42.5532,8.031
4,8,sample 4 replicate 8,22,2.349999999999998,1.05,2.1788,44.6809,8.5376
4,8,sample 4 replicate 8,23,2.349999999999998,1.1,2.3229,46.8085,9.1023
4,8,sample 4 replicate 8,24,2.349999999999998,1.15,2.4564,48.9362,9.6254
4,8,sample 4 replicate 8,25,2.349999999999998,1.2,2.6171,51.0638,10.2551
4,8,sample 4 replicate 8,26,2.349999999999998,1.25,2.7799,53.1915,10.893
4,8,sample 4 replicate 8,27,2.349999999999998,1.3,2.9406,55.3191,11.5227
4,8,sample 4 replicate 8,28,2.349999999999998,1.35,3.1097,57.4468,12.1853
4,8,sample 4 replicate 8,29,2.349999999999998,1.4,3.31,59.5745,12.9702
4,8,sample 4 replicate 8,30,2.349999999999998,1.45,3.5041,61.7021,13.7308
4,8,sample 4 replicate 8,31,2.349999999999998,1.5,3.7149,63.8298,14.5568
4,8,sample 4 replicate 8,32,2.349999999999998,1.55,3.9445,65.9574,15.4565
4,8,sample 4 replicate 8,33,2.349999999999998,1.6,3.9758,68.0851,15.5792
4,8,sample 4 replicate 8,34,2.349999999999998,1.65,4.1886,70.2128,16.413
4,8,sample 4 replicate 8,35,2.349999999999998,1.7,4.4725,72.3404,17.5255
4,8,sample 4 replicate 8,36,2.349999999999998,1.75,4.7855,74.4681,18.752
4,8,sample 4 replicate 8,37,2.349999999999998,1.8,5.0861,76.5957,19.9299
4,8,sample 4 replicate 8,38,2.349999999999998,1.85,5.3762,78.7234,21.0666
4,8,sample 4 replicate 8,39,2.349999999999998,1.9,5.541,80.8511,21.7124
4,8,sample 4 replicate 8,40,2.349999999999998,1.95,5.0318,82.9787,19.7171
4,8,sample 4 replicate 8,41,2.349999999999998,2.0,1.5277,85.1064,5.9863
5,8,sample 5 replicate 8,1,2.349999999999998,0.0,0.0063,0.0,0.0247
5,8,sample 5 replicate 8,2,2.349999999999998,0.05,0.0146,2.1277,0.0572
5,8,sample 5 replicate 8,3,2.349999999999998,0.1,0.0438,4.2553,0.1716
5,8,sample 5 replicate 8,4,2.349999999999998,0.15,0.1064,6.383,0.4169
5,8,sample 5 replicate 8,5,2.349999999999998,0.2,0.2024,8.5106,0.7931
5,8,sample 5 replicate 8,6,2.349999999999998,0.25,0.3068,10.6383,1.2022
5,8,sample 5 replicate 8,7,2.349999999999998,0.3,0.384,12.766,1.5047
5,8,sample 5 replicate 8,8,2.349999999999998,0.35,0.4821,14.8936,1.8891
5,8,sample 5 replicate 8,9,2.349999999999998,0.4,0.6031,17.0213,2.3632
5,8,sample 5 replicate 8,10,2.349999999999998,0.45,0.7179,19.1489,2.8131
5,8,sample 5 replicate 8,11,2.349999999999998,0.5,0.8244,21.2766,3.2304
5,8,sample 5 replicate 8,12,2.349999999999998,0.55,0.9204,23.4043,3.6066
5,8,sample 5 replicate 8,13,2.349999999999998,0.6,1.0352,25.5319,4.0564
5,8,sample 5 replicate 8,14,2.349999999999998,0.65,1.1687,27.6596,4.5795
5,8,sample 5 replicate 8,15,2.349999999999998,0.7,1.2856,29.7872,5.0376
5,8,sample 5 replicate 8,16,2.349999999999998,0.75,1.4025,31.9149,5.4957
5,8,sample 5 replicate 8,17,2.349999999999998,0.8,1.534,34.0426,6.011
5,8,sample 5 replicate 8,18,2.349999999999998,0.85,1.6613,36.1702,6.5098
5,8,sample 5 replicate 8,19,2.349999999999998,0.9,1.7865,38.2979,7.0004
5,8,sample 5 replicate 8,20,2.349999999999998,0.95,1.9242,40.4255,7.54
5,8,sample 5 replicate 8,21,2.349999999999998,1.0,2.0557,42.5532,8.0553
5,8,sample 5 replicate 8,22,2.349999999999998,1.05,2.1914,44.6809,8.587
5,8,sample 5 replicate 8,23,2.349999999999998,1.1,2.3312,46.8085,9.1348
5,8,sample 5 replicate 8,24,2.349999999999998,1.15,2.4773,48.9362,9.7073
5,8,sample 5 replicate 8,25,2.349999999999998,1.2,2.6401,51.0638,10.3452
5,8,sample 5 replicate 8,26,2.349999999999998,1.25,2.805,53.1915,10.9914
5,8,sample 5 replicate 8,27,2.349999999999998,1.3,2.974,55.3191,11.6536
5,8,sample 5 replicate 8,28,2.349999999999998,1.35,3.1493,57.4468,12.3405
5,8,sample 5 replicate 8,29,2.349999999999998,1.4,3.3434,59.5745,13.1011
5,8,sample 5 replicate 8,30,2.349999999999998,1.45,3.5542,61.7021,13.9271
5,8,sample 5 replicate 8,31,2.349999999999998,1.5,3.7608,63.8298,14.7367
5,8,sample 5 replicate 8,32,2.349999999999998,1.55,3.7942,65.9574,14.8676
5,8,sample 5 replicate 8,33,2.349999999999998,1.6,4.1219,68.0851,16.1516
5,8,sample 5 replicate 8,34,2.349999999999998,1.65,4.4433,70.2128,17.4111
5,8,sample 5 replicate 8,35,2.349999999999998,1.7,4.7814,72.3404,18.7359
5,8,sample 5 replicate 8,36,2.349999999999998,1.75,5.109,74.4681,20.0196
5,8,sample 5 replicate 8,37,2.349999999999998,1.8,5.4638,76.5957,21.4099
5,8,sample 5 replicate 8,38,2.349999999999998,1.85,5.8061,78.7234,22.7512
5,8,sample 5 replicate 8,39,2.349999999999998,1.9,6.1442,80.8511,24.076
5,8,sample 5 replicate 8,40,2.349999999999998,1.95,1.3336,82.9787,5.2257
6,8,sample 6 replicate 8,1,2.5,0.0,0.0021,0.0,0.0082
6,8,sample 6 replicate 8,2,2.5,0.05,0.0125,2.0,0.049
6,8,sample 6 replicate 8,3,2.5,0.1,0.0334,4.0,0.1309
6,8,sample 6 replicate 8,4,2.5,0.15,0.0689,6.0,0.27
6,8,sample 6 replicate 8,5,2.5,0.2,0.1023,8.0,0.4009
6,8,sample 6 replicate 8,6,2.5,0.25,0.2108,10.0,0.826
6,8,sample 6 replicate 8,7,2.5,0.3,0.3298,12.0,1.2923
6,8,sample 6 replicate 8,8,2.5,0.35,0.432,14.0,1.6928
6,8,sample 6 replicate 8,9,2.5,0.4,0.5343,16.0,2.0937
6,8,sample 6 replicate 8,10,2.5,0.45,0.6345,18.0,2.4863
6,8,sample 6 replicate 8,11,2.5,0.5,0.743,20.0,2.9114
6,8,sample 6 replicate 8,12,2.5,0.55,0.864,22.0,3.3856
6,8,sample 6 replicate 8,13,2.5,0.6,0.9872,24.0,3.8683
6,8,sample 6 replicate 8,14,2.5,0.65,1.104,26.0,4.326
6,8,sample 6 replicate 8,15,2.5,0.7,1.2251,28.0,4.8005
6,8,sample 6 replicate 8,16,2.5,0.75,1.3607,30.0,5.3319
6,8,sample 6 replicate 8,17,2.5,0.8,1.4734,32.0,5.7735
6,8,sample 6 replicate 8,18,2.5,0.85,1.5945,34.0,6.248
6,8,sample 6 replicate 8,19,2.5,0.9,1.726,36.0,6.7633
6,8,sample 6 replicate 8,20,2.5,0.95,1.87,38.0,7.3276
6,8,sample 6 replicate 8,21,2.5,1.0,1.9973,40.0,7.8264
6,8,sample 6 replicate 8,22,2.5,1.05,2.1288,42.0,8.3417
6,8,sample 6 replicate 8,23,2.5,1.1,2.2769,44.0,8.922
6,8,sample 6 replicate 8,24,2.5,1.15,2.4376,46.0,9.5517
6,8,sample 6 replicate 8,25,2.5,1.2,2.5816,48.0,10.116
6,8,sample 6 replicate 8,26,2.5,1.25,2.7256,50.0,10.6803
6,8,sample 6 replicate 8,27,2.5,1.3,2.9072,52.0,11.3918
6,8,sample 6 replicate 8,28,2.5,1.35,3.0846,54.0,12.087
6,8,sample 6 replicate 8,29,2.5,1.4,3.2683,56.0,12.8068
6,8,sample 6 replicate 8,30,2.5,1.45,3.4582,58.0,13.5509
6,8,sample 6 replicate 8,31,2.5,1.5,3.6878,60.0,14.4506
6,8,sample 6 replicate 8,32,2.5,1.55,3.9006,62.0,15.2845
6,8,sample 6 replicate 8,33,2.5,1.6,4.1323,64.0,16.1924
6,8,sample 6 replicate 8,34,2.5,1.65,4.3577,66.0,17.0756
6,8,sample 6 replicate 8,35,2.5,1.7,4.5038,68.0,17.6481
6,8,sample 6 replicate 8,36,2.5,1.75,4.8419,70.0,18.973
6,8,sample 6 replicate 8,37,2.5,1.8,5.1842,72.0,20.3143
6,8,sample 6 replicate 8,38,2.5,1.85,5.5452,74.0,21.7288
6,8,sample 6 replicate 8,39,2.5,1.9,5.8854,76.0,23.0619
6,8,sample 6 replicate 8,40,2.5,1.95,6.1713,78.0,24.1822
6,8,sample 6 replicate 8,41,2.5,2.0,1.3566,80.0,5.3158

File: 20260612_Am_0.75 wt% PDA_sample 6.csv
sample,replicate,sample_label,point_index,height,distance_mm,force_N,strain_percent,stress_mPa
1,6,sample 1 replicate 6,1,4.25,0.0,0.0,0.0,0.0
1,6,sample 1 replicate 6,2,4.25,0.05,0.0021,1.1765,0.0823
1,6,sample 1 replicate 6,3,4.25,0.1,0.0,2.3529,0.0
1,6,sample 1 replicate 6,4,4.25,0.15,-0.0042,3.5294,-0.1646
1,6,sample 1 replicate 6,5,4.25,0.2,-0.0083,4.7059,-0.3252
1,6,sample 1 replicate 6,6,4.25,0.25,0.0,5.8824,0.0
1,6,sample 1 replicate 6,7,4.25,0.3,-0.0063,7.0588,-0.2469
1,6,sample 1 replicate 6,8,4.25,0.35,0.0125,8.2353,0.4898
1,6,sample 1 replicate 6,9,4.25,0.4,0.0188,9.4118,0.7367
1,6,sample 1 replicate 6,10,4.25,0.45,0.0146,10.5882,0.5721
1,6,sample 1 replicate 6,11,4.25,0.5,0.0209,11.7647,0.819
1,6,sample 1 replicate 6,12,4.25,0.55,0.0459,12.9412,1.7986
1,6,sample 1 replicate 6,13,4.25,0.6,0.0355,14.1176,1.3911
1,6,sample 1 replicate 6,14,4.25,0.65,0.0167,15.2941,0.6544
1,6,sample 1 replicate 6,15,4.25,0.7,0.0188,16.4706,0.7367
1,6,sample 1 replicate 6,16,4.25,0.75,0.0438,17.6471,1.7163
1,6,sample 1 replicate 6,17,4.25,0.8,0.0501,18.8235,1.9632
1,6,sample 1 replicate 6,18,4.25,0.85,0.0438,20.0,1.7163
1,6,sample 1 replicate 6,19,4.25,0.9,0.0584,21.1765,2.2884
1,6,sample 1 replicate 6,20,4.25,0.95,0.0626,22.3529,2.453
1,6,sample 1 replicate 6,21,4.25,1.0,0.0626,23.5294,2.453
1,6,sample 1 replicate 6,22,4.25,1.05,0.0,24.7059,0.0
1,6,sample 1 replicate 6,23,4.25,1.1,0.0271,25.8824,1.0619
1,6,sample 1 replicate 6,24,4.25,1.15,0.0334,27.0588,1.3088
1,6,sample 1 replicate 6,25,4.25,1.2,0.0417,28.2353,1.634
1,6,sample 1 replicate 6,26,4.25,1.25,0.0355,29.4118,1.3911
1,6,sample 1 replicate 6,27,4.25,1.3,0.0396,30.5882,1.5517
1,6,sample 1 replicate 6,28,4.25,1.35,0.048,31.7647,1.8809
1,6,sample 1 replicate 6,29,4.25,1.4,0.0459,32.9412,1.7986
1,6,sample 1 replicate 6,30,4.25,1.45,0.0459,34.1176,1.7986
1,6,sample 1 replicate 6,31,4.25,1.5,0.0459,35.2941,1.7986
1,6,sample 1 replicate 6,32,4.25,1.55,0.0584,36.4706,2.2884
1,6,sample 1 replicate 6,33,4.25,1.6,0.0626,37.6471,2.453
1,6,sample 1 replicate 6,34,4.25,1.65,0.0647,38.8235,2.5353
1,6,sample 1 replicate 6,35,4.25,1.7,0.0522,40.0,2.0455
1,6,sample 1 replicate 6,36,4.25,1.75,0.0626,41.1765,2.453
1,6,sample 1 replicate 6,37,4.25,1.8,0.0626,42.3529,2.453
1,6,sample 1 replicate 6,38,4.25,1.85,0.0668,43.5294,2.6176
1,6,sample 1 replicate 6,39,4.25,1.9,0.071,44.7059,2.7821
1,6,sample 1 replicate 6,40,4.25,1.95,0.0751,45.8824,2.9428
1,6,sample 1 replicate 6,41,4.25,2.0,0.0751,47.0588,2.9428
1,6,sample 1 replicate 6,42,4.25,2.05,0.0751,48.2353,2.9428
1,6,sample 1 replicate 6,43,4.25,2.1,0.071,49.4118,2.7821
1,6,sample 1 replicate 6,44,4.25,2.15,0.0772,50.5882,3.0251
1,6,sample 1 replicate 6,45,4.25,2.2,0.0689,51.7647,2.6998
1,6,sample 1 replicate 6,46,4.25,2.25,0.071,52.9412,2.7821
1,6,sample 1 replicate 6,47,4.25,2.3,0.071,54.1176,2.7821
1,6,sample 1 replicate 6,48,4.25,2.35,0.0835,55.2941,3.2719
1,6,sample 1 replicate 6,49,4.25,2.4,0.0814,56.4706,3.1897
1,6,sample 1 replicate 6,50,4.25,2.45,0.0814,57.6471,3.1897
1,6,sample 1 replicate 6,51,4.25,2.5,0.1085,58.8235,4.2516
1,6,sample 1 replicate 6,52,4.25,2.55,0.1231,60.0,4.8237
1,6,sample 1 replicate 6,53,4.25,2.6,0.1023,61.1765,4.0086
1,6,sample 1 replicate 6,54,4.25,2.65,0.1252,62.3529,4.906
1,6,sample 1 replicate 6,55,4.25,2.7,0.0981,63.5294,3.844
1,6,sample 1 replicate 6,56,4.25,2.75,0.1127,64.7059,4.4161
1,6,sample 1 replicate 6,57,4.25,2.8,0.0981,65.8824,3.844
1,6,sample 1 replicate 6,58,4.25,2.85,0.0835,67.0588,3.2719
1,6,sample 1 replicate 6,59,4.25,2.9,0.0751,68.2353,2.9428
1,6,sample 1 replicate 6,60,4.25,2.95,0.1023,69.4118,4.0086
1,6,sample 1 replicate 6,61,4.25,3.0,0.073,70.5882,2.8605
1,6,sample 1 replicate 6,62,4.25,3.05,0.0856,71.7647,3.3542
1,6,sample 1 replicate 6,63,4.25,3.1,0.071,72.9412,2.7821
1,6,sample 1 replicate 6,64,4.25,3.15,0.0897,74.1176,3.5149
1,6,sample 1 replicate 6,65,4.25,3.2,0.0835,75.2941,3.2719
1,6,sample 1 replicate 6,66,4.25,3.25,0.0856,76.4706,3.3542
1,6,sample 1 replicate 6,67,4.25,3.3,0.073,77.6471,2.8605
1,6,sample 1 replicate 6,68,4.25,3.35,0.1231,78.8235,4.8237
1,6,sample 1 replicate 6,69,4.25,3.4,0.119,80.0,4.663
1,6,sample 1 replicate 6,70,4.25,3.45,0.1231,81.1765,4.8237
1,6,sample 1 replicate 6,71,4.25,3.5,0.1127,82.3529,4.4161
1,6,sample 1 replicate 6,72,4.25,3.55,0.1461,83.5294,5.7249
1,6,sample 1 replicate 6,73,4.25,3.6,0.1503,84.7059,5.8895
1,6,sample 1 replicate 6,74,4.25,3.65,0.1586,85.8824,6.2147
1,6,sample 1 replicate 6,75,4.25,3.7,0.1273,87.0588,4.9882
1,6,sample 1 replicate 6,76,4.25,3.75,0.167,88.2353,6.5439
1,6,sample 1 replicate 6,77,4.25,3.8,0.167,89.4118,6.5439
1,6,sample 1 replicate 6,78,4.25,3.85,0.1857,90.5882,7.2766
1,6,sample 1 replicate 6,79,4.25,3.9,0.1837,91.7647,7.1983
1,6,sample 1 replicate 6,80,4.25,3.95,0.2045,92.9412,8.0133
1,6,sample 1 replicate 6,81,4.25,4.0,0.2191,94.1176,8.5854
1,6,sample 1 replicate 6,82,4.25,4.05,0.2421,95.2941,9.4867
1,6,sample 1 replicate 6,83,4.25,4.1,0.2463,96.4706,9.6513
1,6,sample 1 replicate 6,84,4.25,4.15,0.2838,97.6471,11.1207
1,6,sample 1 replicate 6,85,4.25,4.2,0.3193,98.8235,12.5118
1,6,sample 1 replicate 6,86,4.25,4.25,0.2504,100.0,9.8119
1,6,sample 1 replicate 6,87,4.25,4.3,0.1878,101.1765,7.3589
1,6,sample 1 replicate 6,88,4.25,4.35,0.1941,102.3529,7.6058
1,6,sample 1 replicate 6,89,4.25,4.4,0.2087,103.5294,8.1779
1,6,sample 1 replicate 6,90,4.25,4.45,0.2713,104.7059,10.6309
1,6,sample 1 replicate 6,91,4.25,4.5,0.3235,105.8824,12.6763
1,6,sample 1 replicate 6,92,4.25,4.55,0.3819,107.0588,14.9647
1,6,sample 1 replicate 6,93,4.25,4.6,0.4612,108.2353,18.0721
1,6,sample 1 replicate 6,94,4.25,4.65,0.6094,109.4118,23.8793
1,6,sample 1 replicate 6,95,4.25,4.7,0.7221,110.5882,28.2955
1,6,sample 1 replicate 6,96,4.25,4.75,0.9517,111.7647,37.2923
1,6,sample 1 replicate 6,97,4.25,4.8,1.3273,112.9412,52.0102
1,6,sample 1 replicate 6,98,4.25,4.85,2.5566,114.1176,100.1803
1,6,sample 1 replicate 6,99,4.25,4.9,3.8297,115.2941,150.0666
1,6,sample 1 replicate 6,100,4.25,4.95,5.0568,116.4706,198.1505
1,6,sample 1 replicate 6,101,4.25,5.0,6.2673,117.6471,245.5839
1,6,sample 1 replicate 6,102,4.25,5.05,7.6614,118.8235,300.2116
1,6,sample 1 replicate 6,103,4.25,5.1,9.377,120.0,367.4373
1,6,sample 1 replicate 6,104,4.25,5.15,11.1593,121.1765,437.2766
2,6,sample 2 replicate 6,1,0.8000000000000007,0.0,0.0271,0.0,1.0619
2,6,sample 2 replicate 6,2,0.8000000000000007,0.05,0.0417,6.25,1.634
2,6,sample 2 replicate 6,3,0.8000000000000007,0.1,0.0501,12.5,1.9632
2,6,sample 2 replicate 6,4,0.8000000000000007,0.15,0.0647,18.75,2.5353
2,6,sample 2 replicate 6,5,0.8000000000000007,0.2,0.0772,25.0,3.0251
2,6,sample 2 replicate 6,6,0.8000000000000007,0.25,0.0918,31.25,3.5972
2,6,sample 2 replicate 6,7,0.8000000000000007,0.3,0.1252,37.5,4.906
2,6,sample 2 replicate 6,8,0.8000000000000007,0.35,0.1419,43.75,5.5603
2,6,sample 2 replicate 6,9,0.8000000000000007,0.4,0.1544,50.0,6.0502
2,6,sample 2 replicate 6,10,0.8000000000000007,0.45,0.121,56.25,4.7414
2,6,sample 2 replicate 6,11,0.8000000000000007,0.5,0.073,62.5,2.8605
2,6,sample 2 replicate 6,12,0.8000000000000007,0.55,0.1419,68.75,5.5603
2,6,sample 2 replicate 6,13,0.8000000000000007,0.6,0.2087,75.0,8.1779
2,6,sample 2 replicate 6,14,0.8000000000000007,0.65,0.2671,81.25,10.4663
2,6,sample 2 replicate 6,15,0.8000000000000007,0.7,0.3381,87.5,13.2484
2,6,sample 2 replicate 6,16,0.8000000000000007,0.75,0.4696,93.75,18.4013
2,6,sample 2 replicate 6,17,0.8000000000000007,0.8,0.6324,100.0,24.7806
2,6,sample 2 replicate 6,18,0.8000000000000007,0.85,0.8682,106.25,34.0204
2,6,sample 2 replicate 6,19,0.8000000000000007,0.9,1.1166,112.5,43.7539
2,6,sample 2 replicate 6,20,0.8000000000000007,0.95,1.3419,118.75,52.5823
2,6,sample 2 replicate 6,21,0.8000000000000007,1.0,1.9305,125.0,75.6466
2,6,sample 2 replicate 6,22,0.8000000000000007,1.05,2.9803,131.25,116.7829
2,6,sample 2 replicate 6,23,0.8000000000000007,1.1,4.1636,137.5,163.1505
2,6,sample 2 replicate 6,24,0.8000000000000007,1.15,5.3866,143.75,211.0737
2,6,sample 2 replicate 6,25,0.8000000000000007,1.2,6.6117,150.0,259.0792
2,6,sample 2 replicate 6,26,0.8000000000000007,1.25,8.0872,156.25,316.8966
2,6,sample 2 replicate 6,27,0.8000000000000007,1.3,9.7443,162.5,381.8299
2,6,sample 2 replicate 6,28,0.8000000000000007,1.35,11.4932,168.75,450.3605
3,6,sample 3 replicate 6,1,0.4499999999999993,0.0,-0.0209,0.0,-0.819
3,6,sample 3 replicate 6,2,0.4499999999999993,0.05,0.0146,11.1111,0.5721
3,6,sample 3 replicate 6,3,0.4499999999999993,0.1,0.0605,22.2222,2.3707
3,6,sample 3 replicate 6,4,0.4499999999999993,0.15,0.1461,33.3333,5.7249
3,6,sample 3 replicate 6,5,0.4499999999999993,0.2,0.2525,44.4444,9.8942
3,6,sample 3 replicate 6,6,0.4499999999999993,0.25,0.3506,55.5556,13.7382
3,6,sample 3 replicate 6,7,0.4499999999999993,0.3,0.5385,66.6667,21.1011
3,6,sample 3 replicate 6,8,0.4499999999999993,0.35,0.7242,77.7778,28.3777
3,6,sample 3 replicate 6,9,0.4499999999999993,0.4,0.887,88.8889,34.7571
3,6,sample 3 replicate 6,10,0.4499999999999993,0.45,1.0957,100.0,42.935
3,6,sample 3 replicate 6,11,0.4499999999999993,0.5,1.2919,111.1111,50.623
3,6,sample 3 replicate 6,12,0.4499999999999993,0.55,1.5924,122.2222,62.3981
3,6,sample 3 replicate 6,13,0.4499999999999993,0.6,1.9075,133.3333,74.7453
3,6,sample 3 replicate 6,14,0.4499999999999993,0.65,2.9907,144.4444,117.1904
3,6,sample 3 replicate 6,15,0.4499999999999993,0.7,4.3869,155.5556,171.9005
3,6,sample 3 replicate 6,16,0.4499999999999993,0.75,5.8186,166.6667,228.0016
3,6,sample 3 replicate 6,17,0.4499999999999993,0.8,7.2628,177.7778,284.5925
3,6,sample 3 replicate 6,18,0.4499999999999993,0.85,8.5568,188.8889,335.2978
3,6,sample 3 replicate 6,19,0.4499999999999993,0.9,10.1304,200.0,396.9592
